Repository: derekphilipau/ceramics-today

File: stoneware_print.html
Ceramics Today - Stoneware Glazes

Stoneware Glazes

  (Printer Friendly Version) 

brought to you by

  Ceramics 
  Today 
  
  Helens Olive Matt/Soft Red 

Cone 6-9 

  Reduction or Oxidation 

Nephelene Syenite  
 Whiting  
 Dolomite  
  
 Bentonite  
 Silica  
 Copper 
  Oxide	75  
 10  
 10  
 4  
  
 5  
 2	

Comments: Cone 5-6 (electric kiln, oxidation) gives 
  Olive Matt; Cone 9 (electric kiln, oxidation) gives Green/Orange Gloss; 
  Cone 9 (gas kiln reduction) gives Soft Red Gloss. 

Crystalline Glaze 

  Cone 6 - 10 

  Oxidation 

Base Glaze 

Potash Feldspar  
 Calcite  
  
 Zinc Oxide  
 Silica  
  
 Kaolin/Eckalite	35.0  
 12.0  
  
 24.0  
 22.0  
  
 5.0	

Add: 

  Nickel Oxide 2.0 for blue 

  Red Iron 4.0 = Manganese Dioxide 6 for brown 

Copper Carbonte 1.0 - 2.0 for green 

  Comment: slow cool from maximun temperature 
  to about 1000 C in 3 - 6 hours 

Limestone Glaze 

  Cone 8 

  Oxidation 

Potash Feldspar  
  
 Silica  
 Calcite  
  
 Kaolin	40.0  
  
 30.0  
 20.0  
  
 10.0	

Dry Turqoise 

  Cone 8 

  Oxidation 

Nephelene 
  Syenite  
 Barium Carbonate 

Litium Carbonate  
  
 Ball Clay  
 Flint  
  
 Copper Carbonate	50.0  
  
 30.0  
 3.0  
  
 8.0  
 9.0  
  
 2.0	

Comment: Fire in oxidation. Not suitable for tableware! 

Stiff White Crackle 

  Cone 8 - 9 

  Oxidation or Reduction 

Potash Feldspar  
 Whiting  
  
 Silica	80.0  
 10.0  
  
 10.0	

Clear Crackle 

Cone 9-10 

  Oxidation or Reduction 

Soda Feldspar  
 Whiting  
  
 Kaolin	80.0  
 10.0  
  
 10.0	

Clear Crackle 

Cone 8-10 

  Oxidation or Reduction 

Potash Feldspar  
 Silica  
  
 Calcite  
 Eckalite	40.0  
 20.0  
  
 16.0  
 12.0	

Clear Gloss 

  Cone 9 

  Oxidation or Reduction 

Potash Feldspar  
 Whiting  
  
 Kaolin  
 Silica	44  
 18  
  
 10  
 28	

Matt Glaze 

Cone 9 

  Oxidation or Reduction 

Potash Feldspar  
 Soda Feldspar  
 
  Whiting  
 Dolomite  
  
 Kaolin	20.0  
 20.0  
  
 20.0  
 20.0  
  
 20.0	

Matt Glaze 

Cone 8-10 

  Oxidation or Reduction 

Nephelene Syenite  
 Dolomite  
  
 Ball Clay  
 Bentonite	71.4  
 23.8  
  
 4.8  
 2.8 	

Satin Matt Glaze 

Cone 9-10 

  Oxidation or Reduction 

Potash Feldspar  
 Dolomite  
  
 Kaolin  
 Bone 
  Ash  
 Silica  
  
 Talc	45.4  
 17.6  
  
 22.2  
 2.75  
  
 2.75  
 9.3	

Edouard's Celadon Vert 

  Cone 9 

Custer spar  
 Silica  
  
 E.P.kaolin  
 Whiting  
  Bentonite  

  Red iron oxide	43.5%  
 
  28.1%  
 10.3%  
  
 18.1%  1%  

1.7%	

View an example of this glaze! 

  Thank you to Edouard Bastarache 

for supplying glaze recipe and image. 

  Edouard's Shino 

  Cone 9 

Nepheline Syenite  
 Lithium carbonate  

Whiting  
 Ball clay  
 Silica  

Bentonite	75.95%  
 3.03%  
  
 0.70%  
 17.53%  
 2.79%  
  1%	

View an example of this glaze! 

  Thank you to Edouard Bastarache 

for supplying glaze recipe and image. 

Edouard's Feuilles d'automne 

Cone 9 

Custer spar  
 Dolomite  
  
 Whiting  
 Zinc oxide(calc.)  
 
  E.P.kaolin.  Ilmenite  

  Rutile  

  Black iron oxide	56.8%  
 13.6%  
  
 10.6%  
 3%  
 16%  
  2%  

  2%  

  2%	

View an example of this glaze! 

  Thank you to Edouard Bastarache 

for supplying glaze recipe and image. 

Edouard's Transparent 

  Cone 9 

Custer spar  
 Silica  
 E.P.kaolin  
  
 Whiting  
  
 Bentonite	43.5%  
 28.1%  
 10.3%  
  
 18.1%  1%	

View an example of this glaze! 

  Thank you to Edouard Bastarache 

for supplying glaze recipe and image. 

Edouard's Bleu texturé #2 

Cone 9 

Custer spar  
 Whiting  
 
  Strontium carbonate  
  
 E.P.kaolin  
 Silica  Rutile  

Titanium dioxide  

  Cobalt carbonate	38.5%  
 16%  
 
  5%  
 19.7%  
 15.1%  2.25%  

2.25%  

  2.4%	

View an example of this glaze! 

  Thank you to Edouard Bastarache 

for supplying glaze recipe and image. 

Benji's ash glaze 

  Cone 9 

Hardwood ash(washed)  
 Softwood ash(washed)  
  
 Custer spar  
 E.P.kaolin  
 Whiting  
  
 Barium carbonate  
 
  Silica  Black iron oxide  

  Bentonite	16.5%  
 16.5%  
 39%  
  
 13%  
 6%  
 5%  
 
  4%  1%  

  2%	

View an example of this glaze! 

  Thank you to Edouard Bastarache 

for supplying glaze recipe and image. 

Edouard's Sorelslag 

  Cone 9 

Custer spar  
 Dolomite  
 Whiting  
  
 Zinc oxide (calc.)  
 E.P.kaolin  
  Magnesium carbonate  

  Sorelslag (200 mesh)  

  	56.8%  
 13.6%  
 10.6%  
  
 3%  
 16%  1%  

4%	

View an example of this glaze! 

  Comments:  Sorelslag is a titanium dioxide slag made 
  by QIT-Quebec Iron and Titanium, located in Tracy,Quebec. 

  Its general formula is as follows: 

  Tio2.82% 

  Feo8% 

  Sio2.2% 

  Al2o3.3% 

  Mgo5% 

  Thank you to Edouard Bastarache 

for supplying glaze recipe and image. 

Edouard's Celadon Atlas #1 

  Cone 9 

Custer spar  
 Hardwood ash (washed)  
  
 Silica  
 Ball clay  Atlas-Brown 
  Dust	30%  
 30%  
 30%  
  
 10%  2%	

View an example of this glaze! 

  Comment: Atlas Stainless Steels is a maker of stainless steel 
  sheets located in Tracy,Quebec. 

  This dust comes from the anti-pollution system of their melting 
  department 

  Its general formula is as follows: 

  F2o358% 

  Cr2o314% 

  Nio.5% 

  Mno7% 

  Cao.7% 

  Mgo6% 

  Sio2.3% 

  Thank you to Edouard Bastarache 

for supplying glaze recipe and image. 

Edouard's Tenmoku QIT #3 

  Cone 9 

Custer spar  
 Kona F-4  
  
 Whiting  
 Barium carbonate  
 
  E.P.kaolin  
 Silica  QIT-Red Dust  

Bentonite	20%  
 14%  
 
  17%  
 3%  
 15%  
 31%  
  11.5%  

  2%	

View an example of this glaze! 

  QIT produces mild steel billets, this red dust comes from 
  the anti-pollution system of the melting 

  department and has the following general formula: 

  F2o3.85% 

  Sio25% 

  Cao.5% 

  Mgo.1% 

  Zno.2% 

  Carbon2% 

  Thank you to Edouard Bastarache 

for supplying glaze recipe and image. 

Edouard's Celadon QIT/Atlas 

Cone 9 

Custer Feldspar  
 Hardwood ash (washed)  
  
 Silica  
 Ball clay  QIT-Red 
  Dust  

  Atlas Brown Dust 	30%  
 30%  
 30%  
  
 10%  1%  

  1%	

View an example of this glaze! 

  Thank you to Edouard Bastarache 

for supplying glaze recipe and image. 

Clear Matt 

  Cone 9 

  Oxidation or Reduction 

Talc  
 Whiting  
  
 Potash Feldspar  
 
  Silica  
 Rutile	30.0  
 25.0  
  
 34.0  
 11.0  
  
 2.0	

Talc White 

  Cone 9 

  Oxidation or Reduction 

Potash Feldspar  
 Silica  
  
 Whiting  
 Kaolin  
  
 Bentonite  
 Talc	38.5  
 27.0  
  
 16.3  
 2.9  
  
 3.0  
 12.5	

Silky Matt Crystalline 

Cone 9 

  Oxidation 

Potash Feldspar  
 Zinc Oxide (Calcined)  
  
 Silica  
 Whiting  
 Ferro Frit 
  3110  
 Lithium Carbonate 	25  
 25  
 20  
 15  
  
 10  
 5	

Comments: Add colorants: Cobalt Carbonate (0.2-1%); 
  Copper Carbonate (0.1-7%); Manganese Dioxide (1-5%); Red Iron Oxide (0.2-5%); 
  Nickel Oxide (1-2%). 

Clear Gloss 

  Cone 9 - 10 

  Oxidation or Reduction 

Potash Feldspar  
  
 Whiting  
 Talc  
  
 Silica  
 Bone 
  Ash  
 Kaolin  
  
 Ball Clay	23.0  
 11.0  
  
 15.0  
 13.0  
  
 4.0  
 15.0  
  
 13.0	

Comment: good for tableware. 

Satin Matt 

  Cone 9 - 10 

  Oxidation or Reduction 

Nephelene Syenite  
  
 Talc  
 Whiting  
  
 Kaolin  
 Silica	37.2  
  
 11.9  
 11.1  
  
 28.0  
 12.5	

Pale to Bright Matt Blue 

Cone 9 - 10 

  Oxidation or Reduction 

Soda Feldspar  
 Kaolin  
  
 Calcite  
 Silica 
  200 mesh  
 Cobalt Carbonate	51.0  
 30.0  
  
 21.0  
 8.0  
  
 0.5-4	

Black Gloss 

  Cone 9 - 10 

  Oxidation or Reduction 

Potash Feldspar  
 Dolomite  
  
 Kaolin  
 Iron 
  Oxide  
 Cobalt Carbonate	46.0  
 16.0  
  
 19.0  
 3.0  
  
 1.5	

Comments: fire in oxidation or light reduction. Heavy 
  reduction will result in metallic black. 

Opaque White Glaze 

  Cone 9-10 

  Reduction 

Potash Feldspar  
 Ball Clay  
 Whiting  
  
 Borax  
 Slilica  
 Zinc Oxide  
  
 Zircopax	45.35  
 12.85  
 17.5  
  
 1.45  
 20.5  
 2.35  
  
 30.2	

Chun M 1 (Chris 
  Sanders) 

  Cone 9 - 10 

  Reduction or Oxidation 

Potash Feldspar  
 Talc  
 
  Whiting  
 Silica  
 Kaolin k37g  
  
 Dolomite  
 Gerstley Borate  
 
  Bone Ash	48.56  
 7.21  
 12.98  
  
 19.23  
 2.40  
 3.37  
  
 4.81  
 0.44	

Seger Formula 

K20  
 Na2O  
  
 CaO  
 MgO  
 P2O5  
  
 Al2O3  
 B2O3  
  
 Fe2O3  
 SiO2	.166-  
 
  .072-  
 .54  
  
 .222  
 .013-  
  
 .262-  
 
  .053-  
 .003-  
  
 2.564	

Percentage analysis 

SiO2  
 Al2O3  
  
 B2O3  
 K2O  
  
 Na2O  
 CaO  
 MgO  
  
 Fe2O3  
 P2O5	62.59 %-  
  
 10.85 %-  
  
 1.50 %-  
  
 6.34 %-  
  
 1.83 %-  
  
 12.32 %  
 3.66 %  
 0.20 %-  
  
 0.73 %	

Comments: Blended chun and magnesia glaze which gives 
  a chun at cone 9-10. Intense pale opalescent blue without iron; with 1% 
  black iron gives an intense mid-blue. Watch fluidity when near cone10. Good 
  over iron or cobalt glazes. One of my most versatile glazes. At cone 9 oxidation, 
  a stable slightly 'sugary' opaque satin surface, very stable with stains 
  and oxides. Needs medium-thick application for best effect, but can be applied 
  thinly if desired. For best chun effect, reduce fairly heavily from cone 
  07 to about cone 3, then maintain an even and medium reducing atmosphere 
  until cone 8. Soak in either neutral or lightly reducing atmosphere from 
  cone 8 to cone 10, taking 40 - 60 minutes to mature the glaze. 

  Thanks to Chris Sanders for providing 
  the above glaze. 
  Shino 

  Cone 10 

  Reduction 

Potash Feldspar  
 Whiting  
 Silica	83  
 9  
 8	

Shino 

Cone 10 

  Reduction 

Nephelene Syenite  
 Spodumene  
  
 Kaolin  
 Gum Arabicum	44.12  
 30.47  
 25.41  
  
 Pinch 	

Copper Red 

  Cone 10 

  Reduction 

Potash Feldspar  
 Silica  
  
 Soda Ash  
 Whiting  
  
 Tin Oxide  
 Barium 
  Carbonte (Toxic!)  
 Kaolin  
  
 Bentonite  
 Copper 
  Carbonate  
 Iron Oxide	43.5  
 27.8  
  
 4.2  
 12.2  
  
 0.85  
 8.5  
  
 2.1  
 0.43  
  
 0.3  
 1.07	

Comments: keeps two weeks. Reduce heavily from 850 
  C. Not suitable for tableware! 

Copper Red 

Cone 9 - 10 

  Reduction 

Nepheline Syenite  
  
 Colemite  
 
  Whiting  
 Copper 
  Oxide  
 Tin Oxide  
  
 Silicon Carbide	206.97  
 
  46.35  
 40.20  
  
 1.45  
 3.75  
  
 1.13	

Thanks to Giordano Andrew Voeks 

  of Hawaii for this glaze. 

Copper Red (Chris 
  Sanders) 

  Cone 9 - 10 

  Reduction 

Potash Feldspar  
 Whiting  
  
 Gerstly Borate  
 Bentonite  
 
  Tin Oxide  
 Copper Oxide  
 Iron 
  Oxide	75.88  
 12.16  
  
  7.78  
  1.95  
  0.97  
  
  0.29  
  0.97 	

Seger Formula 

K20  
 Na2O  
  
 CaO  
 MgO  
 CuO  
  
 Al2O3  
 B2O3  
  
 Fe2O3  
 SiO2  
  
 SnO2	.326-  
  
 .148-  
 
  .510  
 .003  
 .013  
 
  .463-  
 .107-  
  
 .023-  
 
  2.946  
 .020	

Thanks to Chris Sanders for providing the above glaze. 

Salt/Woodfiring Imitation Glaze 

Cone 10 

  Reduction 

Barium Carbonate  
 
  Wood Ash  
 Silica	45.0  
 25.0  
  
 30.0	

Celadon 

  Cone 10 

  Reduction 

Barium Carbonate (Toxic)  
  
 Talc  
 Kaolin  
  
 Potash Feldspar  
 
  Whiting  
 Silica  
  
 Red Iron Oxide	8.7  
 2.8  
  
 9.2  
 43.4  
  
 12.5  
 23.4  
  
 1.9	

Not suitable for tableware! 

Matt Glaze 

  Cone 8 - 9 

  Oxidation or Reduction 

Soda Feldspar  
 Silica  
  
 Whiting  
 Kaolin  
  
 Magnesium Carbonate	40.0  
 25.0  
  
 11.0  
 12.0  
  
 15.0	

Comment: suitable for Leach Porcelain. 

  Olive Green Pseudo Ash 

  Cone 9-10

  reduction 

soda felspar 

  barium carbonate 

  dolomite 

  whiting 

  china clay 

  flint 

  vanadium pentoxide  

titanium dioxide 	49

  10

  6

  21

  12

  2

1.8

  2 	

Comment: broken surface with some pooling; transparent; good over white 
  slip. Olive green with grey blue on iron bearing stoneware. Submitted 
  by M. Saul.

Ash Glaze 

  Cone 10-11 

  Wood fired reduction 

Ash  
 Potash Feldspar  
 Ball 
  Clay	40  
 40  
 20	

Plain White Gloss 

  Cone 10 

  Oxidation or Reduction 

Potash Feldspar  
 Soda Feldspar  
  
 Whiting  
 Silica 200#  
 Talc  
  
 Kaolin  
 Tin Oxide	29  
 15  
 9  
  
 19  
 12  
 9  
 
  7	

Clear Gloss 

  Cone 10 

  Oxidation or Reduction 

Potash Feldspar  
 Talc  
 
  Whiting  
 Kaolin  
 Slica 200#  
  
 Bone Ash  
 Bentonite	23  
 15  
 10  
  
 25  
 13  
 8  
 
  6	

Royal Blue 

  Cone 10 

  Oxidation or Reduction 

Nephelene Syenite  
 Whiting  
  
 Talc  
 Zinc Oxide  
 Ball Clay  
  
 Silica 200#  
 Cobalt Oxide	30  
 15  
 5  
 5  
  
 10  
 35  
 1	

Blue Green 

  Cone 10 

  Oxidation or Reduction 

Potash Feldspar  
 Whiting  
  
 Dolomite  
 Bentonite  
 Silica 
  200#  
 Rutile Flour  
 Cobalt Oxide	35  
 10  
 20  
  
 5  
 30  
 10  
 
  1.5	

Blue Speckle 

  Cone 10 

  Oxidation or Reduction 

Potash Feldspar  
 Whiting  
  
 Ball Clay  
 Silica 200#  
 Red 
  Iron Oxide  
 Rutile Flour	55  
 15  
 5  
  
 25  
 4  
 3	

Black Gloss 

  Cone 10 

  Oxidation or Reduction 

Potash Feldspar  
 Whiting  
  
 Ball Clay  
 Silica 200#  
 Red 
  Iron Oxide  
 Cobalt Oxide	43  
 17  
 13  
  
 27  
 10  
 1	

Disclaimer: 
  It is the responsibility of anybody using the supplied glaze recipes to be 
  informed of glaze dangers and to ensure the proper safety precautions are 
  met when mixing and using glazes. In general glaze components marked 'toxic!' 
  should not be used for tableware. Othert unmarked ingredients may be harmful 
  to health on skin contact or if ingested. Frits may contain Lead Bisilicate. 
  General safety precautions for ceramic materials apply. Contact a supplier, 
  lecturer or professional if in doubt. Neither Ceramics Today nor its Guide 
  Steven Goldate will bear any responsibility for incorrectly used glazes and/or 
  ingredients, nor for any damages due to unexpected glaze results. All glazes 
  should be tested before use.

File: wanted.html
Ceramics Today - Sister Sites

Home 
  | Articles

| Contact | Search

Submit an Article to

  Ceramics Today

  Ceramics Today is an international and free resource for 
		ceramics enthusiasts from around the world. 

		It is currently read by more than 30,000 people every 
		month. The site is run on a voluntary basis.

  Do you have an interesting article you would like to share 
  with the world ceramics community? Many generous writers have contributed 
  in the past, including Edouard Bastarache, Helen Bates, Tove Jespersen, 
  Robert Yellin, Ceramics Art & Perception magazine and many others.

  Artists and authors are welcome to submit written 
		material to Ceramics Today for possible inclusion as a feature article. 
		Articles need not be especially written for CT, but should be of general 
		interest to the online ceramics community. Please 
		email any article 
		suggestions to the Editor,  
  
  . You, the author, retain full copyright to the material and can 
  request its removal at any time.

  Thanks for considering a contribution to this resource!

© Ceramics Today

File: frits.html (part 2 of 2)
Ceramics Today - Frits Substitution Chart
	 10.60 % BaO  

	  8.70 % ZnO  

	______________

	100 % TOTAL

Comments: 8.0 x 10-6 coefficient of thermal expansion (50-450� C) I.F.P.  �C =  Melting Range �F = 1550-2100

73.Pemco Frit P-786

M.P./�F 1640

Silica/Alumina ratio: 14.8:1

Equivalent Molecular Weight:  283.119

Molecular Formula of Pemco Frit P-786:

	K2O  0.090	Al2O3  0.189	SiO2  2.791

	Na2O  0.091	B2O3  0.359	

	CaO  0.581		

	SrO  0.238		

  Percentage Analysis

	 59.20 % SiO2 

	  6.80 % Al2O3

	  2.99 % K2O  

	  2.00 % Na2O 

	 11.50 % CaO  

	  8.70 % SrO  

	  8.80 % B2O3 

	______________

	100 % TOTAL

Comments: 7.2 x 10-6 coefficient of thermal expansion (50-450� C) I.F.P.  �C =  Melting Range �F = 1640-1910

74.Pemco Frit P-802

M.P./�F 1350

Silica/Alumina ratio: 8.8:1

Equivalent Molecular Weight:  275.452

Molecular Formula of Pemco Frit P-802:

	K2O  0.202	Al2O3  0.260	SiO2  2.291

	Na2O  0.360	B2O3  0.655	

	CaO  0.438		

  Percentage Analysis

	 49.94 % SiO2 

	  9.61 % Al2O3

	  6.91 % K2O  

	  8.11 % Na2O 

	  8.91 % CaO  

	 16.51 % B2O3 

	______________

	100 % TOTAL

Comments: 9.9 x 10-6 coefficient of thermal expansion (50-450� C) I.F.P.  �C = 558 Melting Range �F = 1350-1450

75.Pemco Frit P-827

M.P./�F 2000

Silica/Alumina ratio: 11.1:1

Equivalent Molecular Weight:  181.426

Molecular Formula of Pemco Frit P-827:

	K2O  0.096	Al2O3  0.141	SiO2  1.556

	Na2O  0.041		

	CaO  0.427		

	MgO  0.050		

	ZnO  0.321		

	BaO  0.065		

Percentage Analysis

	 51.50 % SiO2 

	  7.90 % Al2O3

	  5.00 % K2O  

	  1.40 % Na2O 

	  1.10 % MgO  

	 13.20 % CaO  

	  5.50 % BaO  

	 14.39 % ZnO  

	______________

	100 % TOTAL

Comments: 7.0 x 10-6 coefficient of thermal expansion (50-450� C) I.F.P.  �C =  Melting Range �F = 2000-2040

76.Pemco Frit P-830

M.P./�F 1320

Equivalent Molecular Weight:  271.159

Molecular Formula of Pemco Frit P-830:

	Na2O  0.652	B2O3  0.843	SiO2  2.542

	CaO  0.348		

Percentage Analysis

	 56.30 % SiO2 

	 14.90 % Na2O 

	  7.20 % CaO  

	 21.60 % B2O3 

	______________

	100 % TOTAL

Comments: 8.6 x 10-6 coefficient of thermal expansion (50-450� C) I.F.P.  �C = 605 Melting Range �F = 1320-1420

77.Pemco Frit P-878

M.P./�F 1500

Equivalent Molecular Weight:  261.140

Molecular Formula of Pemco Frit P-878:

	Na2O  0.320	B2O3  0.639	SiO2  1.879

	CaO  0.680		ZrO2  0.373

Percentage Analysis

	 43.21 % SiO2 

	  7.60 % Na2O 

	 14.60 % CaO  

	 17.00 % B2O3 

	 17.60 % ZrO2  

	______________

	100 % TOTAL

Comments: 7.9 x 10-6 coefficient of thermal expansion (50-450� C) I.F.P.  �C = 650 Melting Range �F = 1500-1590

78.Pemco Frit P-926

M.P./�F 1650

Silica/Alumina ratio: 17.2:1

Equivalent Molecular Weight:  266.992

Molecular Formula of Pemco Frit P-926:

	K2O  0.241	Al2O3  0.131	SiO2  2.245

	Na2O  0.732	B2O3  0.719	

	Li2O  0.027		

Percentage Analysis

	 50.50 % SiO2 

	  4.99 % Al2O3

	  8.50 % K2O  

	 17.00 % Na2O 

	  0.30 % Li2O 

	 18.70 % B2O3 

	______________

	100 % TOTAL

Comments: 8.4 x 10-6 coefficient of thermal expansion (50-450� C) I.F.P.  �C = 640 Melting Range �F = 1650-1700

79.Pemco Frit P-930

M.P./�F 1500

Silica/Alumina ratio: 21.7:1

Equivalent Molecular Weight:  300.585

Molecular Formula of Pemco Frit P-930:

	Na2O  0.209	Al2O3  0.121	SiO2  2.617

	CaO  0.289	B2O3  0.667	ZrO2  0.029

	SrO  0.502		

Percentage Analysis

	 52.30 % SiO2 

	  4.10 % Al2O3

	  4.30 % Na2O 

	  5.40 % CaO  

	 17.31 % SrO  

	 15.40 % B2O3 

	  1.20 % ZrO2  

	______________

	100 % TOTAL

Comments: 6.8 x 10-6 coefficient of thermal expansion (50-450� C) I.F.P.  �C = 675 Melting Range �F = 1500-1600

80.Pemco Frit P-941

M.P./�F 2250

Silica/Alumina ratio: 5.3:1

Equivalent Molecular Weight:  218.303

Molecular Formula of Pemco Frit P-941:

	CaO  0.128	Al2O3  0.420	SiO2  2.217

	MgO  0.872		

Percentage Analysis

	 61.00 % SiO2 

	 19.60 % Al2O3

	 16.10 % MgO  

	  3.30 % CaO  

	______________

	100 % TOTAL

Comments: 4.4 x 10-6 coefficient of thermal expansion (50-450� C) I.F.P.  �C =  Melting Range �F = 2250-2320

81.Pemco Frit Pb-349

M.P./�F 1670.0

Silica/Alumina ratio: 14.7:1

Equivalent Molecular Weight:  312.850

Molecular Formula of Pemco Frit Pb-349:

	K2O  0.090	Al2O3  0.190	SiO2  2.802

	Na2O  0.091	B2O3  0.360	

	CaO  0.580		

	PbO  0.240		

Percentage Analysis

	 53.80 % SiO2 

	  6.20 % Al2O3

	  2.70 % K2O  

	  1.80 % Na2O 

	 10.40 % CaO  

	 17.10 % PbO  

	  8.00 % B2O3 

	______________

	100 % TOTAL

Comments: 6.5 x 10-6 coefficient of thermal expansion (50-450� C) I.F.P.  �C =  Melting Range �F = 1590-1670

Potential Health Hazards:

Contains Lead-avoid ingestion. NOT FOR USE WITH WARE INTENDED FOR FOOD.

82.Pemco Frit Pb-742

Cost/lb: $1.00

M.P./�F 1400

Silica/Alumina ratio: 21.5:1

Equivalent Molecular Weight:  355.500

Molecular Formula of Pemco Frit Pb-742:

	Na2O  0.210	Al2O3  0.121	SiO2  2.589

	CaO  0.289	B2O3  0.670	

	PbO  0.501		

Percentage Analysis

	 43.76 % SiO2 

	  3.46 % Al2O3

	  3.66 % Na2O 

	  4.57 % CaO  

	 31.47 % PbO  

	 13.09 % B2O3 

	______________

	100 % TOTAL

Comments: 6.5 x 10-6 coefficient of thermal expansion (50-450� C) I.F.P.  �C =  Melting Range �F = 1350-1450

Potential Health Hazards:

contains Lead-avoid ingestion. NOT FOR USE WITH WARE INTENDED FOR FOOD.

83.Pemco Frit Pb-83

M.P./�F 1050

Equivalent Molecular Weight:  271.487

Molecular Formula of Pemco Frit Pb-83:

	Na2O  0.280	B2O3  0.563	SiO2  0.904

	PbO  0.720		

Percentage Analysis

	 20.00 % SiO2 

	  6.40 % Na2O 

	 59.20 % PbO  

	 14.40 % B2O3 

	______________

	100 % TOTAL

Comments: 10.4 x 10-6 coefficient of thermal expansion (50-450� C) I.F.P.  �C =  Melting Range �F = 1000-1050

Potential Health Hazards:

contains Lead-avoid ingestion. NOT FOR USE WITH WARE INTENDED FOR FOOD.

84.PFrit 2261 PotClays

Silica/Alumina ratio: 8.2:1

Equivalent Molecular Weight:  343.688

Molecular Formula of PotClays Frit 2261:

	PbO  1.000	Al2O3  0.086	SiO2  1.860

Percentage Analysis

	 32.50 % SiO2 

	  2.55 % Al2O3

	 64.95 % PbO  

	______________

	100 % TOTAL

Comments: lead bisilicate frit. From PotClays in England.

85.PotClays Frit 2262

Equivalent Molecular Weight:  326.206

Molecular Formula of PotClays Frit 2262:

	PbO  1.000		SiO2  1.549

			TiO2  0.125

  Percentage Analysis

	 28.51 % SiO2 

	 68.43 % PbO  

	  3.06 % TiO2 

	______________

	100 % TOTAL

Comments: lead sesquisilicate frit. From PotClays in England.

86.PotClays Frit 2263

Silica/Alumina ratio: 8.2:1

Equivalent Molecular Weight:  233.533

Molecular Formula of PotClays Frit 2263:

	K2O  0.033	Al2O3  0.173	SiO2  1.880

	Na2O  0.330	B2O3  0.630	

	CaO  0.634		

	MgO  0.003		

  Percentage Analysis

	 48.35 % SiO2 

	  7.55 % Al2O3

	  1.33 % K2O  

	  8.76 % Na2O 

	  0.05 % MgO  

	 15.22 % CaO  

	 18.73 % B2O3 

	______________

	100 % TOTAL

Comments: Standard borate frit. From PotClays in England.

87.PotClays Frit 2268

Silica/Alumina ratio: 8.2:1

Equivalent Molecular Weight:  206.705

Molecular Formula of PotClays Frit 2268:

	CaO  1.000	Al2O3  0.097	SiO2  0.609

		B2O3  1.500	

Percentage Analysis

	 17.70 % SiO2 

	  4.78 % Al2O3

	 27.13 % CaO  

	 50.39 % B2O3 

	______________

	100 % TOTAL

Comments: Calcium borate frit. From PotClays in England.

88.PotClays Frit 2270

Silica/Alumina ratio: 8.2:1

Equivalent Molecular Weight:  423.508

Molecular Formula of PotClays Frit 2270:

	Na2O  0.414	Al2O3  0.236	SiO2  3.850

	CaO  0.413	B2O3  0.827	ZrO2  0.426

	MgO  0.112		

	ZnO  0.061		

Percentage Analysis

	 54.60 % SiO2 

	  5.68 % Al2O3

	  6.06 % Na2O 

	  1.07 % MgO  

	  5.47 % CaO  

	  1.17 % ZnO  

	 13.56 % B2O3 

	 12.39 % ZrO2  

	______________

	100 % TOTAL

Comments: White zircon borax frit. From PotClays in England.

89.PotClays Frit 2275

Silica/Alumina ratio: 8.2:1

Equivalent Molecular Weight:  178.835

Molecular Formula of PotClays Frit 2275:

	K2O  0.330	Al2O3  0.100	SiO2  1.500

	Na2O  0.500	B2O3  0.100	

	CaO  0.170		

Percentage Analysis

	 50.38 % SiO2 

	  5.70 % Al2O3

	 17.38 % K2O  

	 17.33 % Na2O 

	  5.33 % CaO  

	  3.88 % B2O3 

	______________

	100 % TOTAL

Comments: High alkaline frit. From PotClays in England.

90.PotClays Frit 2279

Silica/Alumina ratio: 8.2:1

Equivalent Molecular Weight:  534.695

Molecular Formula of PotClays Frit 2279:

	CaO  0.350	Al2O3  0.430	SiO2  5.720

	MgO  0.272	B2O3  1.380	

	ZnO  0.187		

	Li2O  0.190		

Percentage Analysis

	 64.25 % SiO2 

	  8.20 % Al2O3

	  2.05 % MgO  

	  3.67 % CaO  

	  1.06 % Li2O 

	  2.85 % ZnO  

	 17.92 % B2O3 

	______________

	100 % TOTAL

Comments: Low expansion frit. From PotClays in England.

91.PotteryCrafts Frit P2950

Silica/Alumina ratio: 6.1:1

Equivalent Molecular Weight:  343.688

Molecular Formula of PotteryCrafts Frit P2950:

	PbO  1.000	Al2O3  0.086	SiO2  1.860

Percentage Analysis

	 32.50 % SiO2 

	  2.55 % Al2O3

	 64.95 % PbO  

	______________

	100 % TOTAL

Comments: Lead bisilicate frit. From PotteryCrafts in England.

92.PotteryCrafts Frit P2951

Equivalent Molecular Weight:  325.690

Molecular Formula of PotteryCrafts Frit P2951:

	PbO  1.000		SiO2  1.540

			TiO2  0.125

  Percentage Analysis

	 28.40 % SiO2 

	 68.53 % PbO  

	  3.07 % TiO2 

	______________

	100 % TOTAL

Comments: Lead sesquisilicate frit. From PotteryCrafts in England.

93.PotteryCrafts Frit P2954

Silica/Alumina ratio: 8.2:1

Equivalent Molecular Weight:  206.705

Molecular Formula of PotteryCrafts Frit P2954:

	CaO  1.000	Al2O3  0.097	SiO2  0.609

		B2O3  1.500	

Percentage Analysis

	 17.70 % SiO2 

	  4.78 % Al2O3

	 27.13 % CaO  

	 50.39 % B2O3 

	______________

	100 % TOTAL

Comments: Calcium borate frit. From PotteryCrafts in England.

94.PotteryCrafts Frit P2957

Silica/Alumina ratio: 6.1:1

Equivalent Molecular Weight:  454.455

Molecular Formula of PotteryCrafts Frit P2957:

	K2O  0.132	Al2O3  0.418	SiO2  4.703

	Na2O  0.264	B2O3  0.963	

	CaO  0.594		

	MgO  0.010		

Percentage Analysis

	 62.15 % SiO2 

	  9.38 % Al2O3

	  2.74 % K2O  

	  3.60 % Na2O 

	  0.09 % MgO  

	  7.33 % CaO  

	 14.71 % B2O3 

	______________

	100 % TOTAL

Comments: borax frit. From PotteryCrafts in England.

95.PotteryCrafts Frit P2958

Silica/Alumina ratio: 8.2:1

Equivalent Molecular Weight:  447.071

Molecular Formula of PotteryCrafts Frit P2958:

	K2O  0.057	Al2O3  0.523	SiO2  4.310

	Na2O  0.515	B2O3  1.060	

	CaO  0.428		

Percentage Analysis

	 57.90 % SiO2 

	 11.93 % Al2O3

	  1.20 % K2O  

	  7.14 % Na2O 

	  5.37 % CaO  

	 16.46 % B2O3 

	______________

	100 % TOTAL

Comments: borax frit. From PotteryCrafts in England.

96.PotteryCrafts Frit P2959

Silica/Alumina ratio: 8.2:1

Equivalent Molecular Weight:  456.087

Molecular Formula of PotteryCrafts Frit P2959:

	Na2O  0.400	Al2O3  0.300	SiO2  5.000

	CaO  0.300	B2O3  1.000	

	MgO  0.250		

	ZnO  0.050		

Percentage Analysis

	 65.84 % SiO2 

	  6.71 % Al2O3

	  5.44 % Na2O 

	  2.21 % MgO  

	  3.69 % CaO  

	  0.89 % ZnO  

	 15.23 % B2O3 

	______________

	100 % TOTAL

Comments: High temperature borax frit. From PotteryCrafts in England.

97.PotteryCrafts Frit P2960

Silica/Alumina ratio: 6.1:1

Equivalent Molecular Weight:  390.745

Molecular Formula of PotteryCrafts Frit P2960:

	K2O  0.029	Al2O3  0.556	SiO2  3.403

	Na2O  0.202	B2O3  1.030	

	CaO  0.760		

	MgO  0.010		

Percentage Analysis

	 52.30 % SiO2 

	 14.50 % Al2O3

	  0.70 % K2O  

	  3.20 % Na2O 

	  0.10 % MgO  

	 10.90 % CaO  

	 18.30 % B2O3 

	______________

	100 % TOTAL

Comments: From PotteryCrafts in England. 

98.PotteryCrafts Frit P2961

Silica/Alumina ratio: 8.2:1

Equivalent Molecular Weight:  360.333

Molecular Formula of PotteryCrafts Frit P2961:

	Na2O  0.490	Al2O3  0.806	SiO2  2.599

	CaO  0.500	B2O3  0.911	

	MgO  0.010		

Percentage Analysis

	 43.32 % SiO2 

	 22.80 % Al2O3

	  8.43 % Na2O 

	  0.11 % MgO  

	  7.78 % CaO  

	 17.56 % B2O3 

	______________

	100 % TOTAL

Comments: Standard alkaline frit. From PotteryCrafts in England.

99.PotteryCrafts Frit P2962

Silica/Alumina ratio: 8.2:1

Equivalent Molecular Weight:  194.191

Molecular Formula of PotteryCrafts Frit P2962:

	K2O  0.210	Al2O3  0.093	SiO2  1.660

	Na2O  0.580	B2O3  0.105	

	CaO  0.105		

	BaO  0.105		

Percentage Analysis

	 51.34 % SiO2 

	  4.88 % Al2O3

	 10.19 % K2O  

	 18.51 % Na2O 

	  3.03 % CaO  

	  8.29 % BaO  

	  3.75 % B2O3 

	______________

	100 % TOTAL

Comments: High alkaline frit. From PotteryCrafts in England.

116.Pottery Craft 2955

Mol Wt: 234.7

M.P. 920 - 1050 C

Molecular Formula: 

	K2O  0.214	Al2O3  1.205	SiO2  1.884

	Na2O 0.417	B2O3  0.425

	Cao  0.366

	MgO 0.002
